Repository: weiweiweiopen/solar-oracle-walkman

# Solar Oracle Walkman - IV Voiceprint Smart Contract
A smart contract that validates and stores IV voiceprints data of DIY solar cells and keep the measurements record on chain.

## Project Brief for Reviewers

Solar Oracle Walkman is a public research prototype that connects DIY DSSC measurement practice with an IV voiceprint smart contract and oracle-signed on-chain records.

### What the V1 prototype already demonstrates
- A working Solidity contract (`SolarOracleWalkman`) for validating and storing 7-value IV voiceprint-style data.
- EIP-712 oracle signature verification, timestamp freshness checks, duplicate IV hash prevention, and on-chain record storage.
- A Sepolia deployment and visual documentation of the DIY DSSC and the I–V tester used in this research context.

### Why DSSC I–V curves are treated as material voiceprints
In this repository, patterned/handmade DSSC measurement behavior is treated as a **material voiceprint** candidate: a physical co-factor signal derived from measured I–V response, not just a software identifier.

### Why the smart contract is only one layer
The V1 smart contract is one component in a broader **material event signature** and **energy provenance evidence** research framing. A complete system also needs reproducible measurement protocols, raw data handling, registry conventions, and careful claim boundaries.

### Who this repo is for
- technical reviewers
- advisors
- collaborators
- investors
- public readers

### Quick links
- GitHub Pages briefing site (after Pages is enabled): `site/index.html`
- [V1 current prototype](docs/01_v1_current_prototype.md)
- [V1 to V4 iteration](docs/02_v1_to_v4_iteration.md)
- [Edmond Jordan briefing](docs/03_edmond_jordan_briefing.md)
- [Current progress and limitations](docs/07_current_progress_and_limitations.md)
- [Project dashboard and September 2026 execution plan](docs/09_project_dashboard.md)
- [Energy Web to I-TRACK / I-REC(E) credential roadmap](docs/11_energy_credential_roadmap.md)
- [2026-07-13 N719 LSV dataset](data/lab/2026-07-13-n719/README.md)
- [2026-07-17 N719 A–K and manufacturing-confounded A–E cross-date check](data/lab/2026-07-17-n719/README.md)
- [Public FAQ](docs/08_public_faq.md)

> This repository is a public research prototype. It is not a legal REC / T-REC registry, not a financial product, and not a claim of actual energy equivalence.

Visit wiki for more details: https://wiki.sgmk-ssam.ch/wiki/The_Solar_Oracle_Walkman#RAVE_as_latent_oracle

## Visual Documentation
*DIY Dye-Sensitized Solar Cell (DSSC) with cyanotype pattern - handmade solar cell demonstrating the physical basis for IV voiceprint generation*

### Validate IV Data
```javascript
const [isValid, reason] = await oracle.validateIV7Data([1200, 800, 1500, 900, 1100, 1300, 1000]);
```

# 2026-07-13 N719 LSV update

This dataset records the 2026-07-13 EC-Lab LSV measurements added to the Solar Oracle Walkman / DSSC-PUF working record.

## Inclusion note

- Included groups: `0, a, b, c, d, e`.
- Excluded groups: `1`, `2`.
- Reason: N719-1 and N719-2 from 2026-07-13 are excluded because sample labels may have been swapped.

## Measurement metadata

- Technique: Linear Sweep Voltammetry (LSV)
- Instrument export: EC-Lab ASCII text
- Reference electrode: SCE (Saturated Calomel Electrode)
- Scan setting from headers: Ei = -0.800 V vs Ref, EL = 0.010 V vs Ref, scan rate = 10 mV/s
- Electrolyte header: NaCl (0.2 M); comment: Fe(CN)6^3-/Fe(CN)6^4- 5×10^-3 M
- Initial zero-current stabilization rows were removed before RMSE/shape analysis.

## Group summary

| group | n | I@0 V mean (mA) | I@0 V sd | zero-cross mean (V vs SCE) |
|---|---:|---:|---:|---:|
| 0 | 5 | 4.5575 | 0.0861 | -0.6731 |
| a | 5 | 2.5249 | 0.0195 | -0.5769 |
| b | 5 | 3.1981 | 0.0218 | -0.6093 |
| c | 3 | 1.3068 | 0.0590 | -0.2606 |
| d | 5 | 2.1189 | 0.0311 | -0.4186 |
| e | 3 | 1.5063 | 0.0053 | -0.2324 |

## Included-groups RMSE summary

| kind | intra mean | intra max | inter mean | inter min | inter_min / intra_max |
|---|---:|---:|---:|---:|---:|
| raw | 0.0755 | 0.2903 | 1.7359 | 0.2547 | 0.88 |
| maxabs | 0.0183 | 0.0755 | 0.4287 | 0.0127 | 0.17 |
| zshape | 0.0086 | 0.0199 | 0.1242 | 0.0147 | 0.74 |

## Interpretation

The 2026-07-13 data should be used as additional evidence for short-term repeatability and device-to-device separability among the included groups. It should not be used as proof that every DSSC identity remains stable forever. N719-1 and N719-2 from this date remain excluded until label ambiguity is resolved by re-measurement.

## Files

- `raw/ec-lab-txt/`: included EC-Lab text exports
- `processed/scan_metrics.csv`: per-scan features
- `processed/group_summary.csv`: group-level mean and standard deviation
- `processed/rmse_summary.csv`: intra/inter RMSE summary
- `processed/*_rmse_pairwise.csv`: pairwise RMSE tables
- `figures/`: LSV overlay and RMSE heatmaps

File: data/lab/2026-07-13-n719/processed/group_summary.csv
date,group,n_scans,I_min_mA_mean,I_min_mA_sd,I_max_mA_mean,I_max_mA_sd,I_at_-0.6V_mA_mean,I_at_-0.6V_mA_sd,I_at_-0.4V_mA_mean,I_at_-0.4V_mA_sd,I_at_-0.2V_mA_mean,I_at_-0.2V_mA_sd,I_at_0V_mA_mean,I_at_0V_mA_sd,zero_cross_E_V_vs_SCE_mean,zero_cross_E_V_vs_SCE_sd
2026-07-13,0,5,-1.4443651785021265,0.08868922535685884,4.561707675642849,0.08586360777204775,0.849174352581166,0.05614668781818819,2.896977086811176,0.007718548741522761,4.220629202758384,0.06225523542984064,4.5575122045403695,0.08608886933425161,-0.6730776956855247,0.005640140693465574
2026-07-13,a,5,-2.5430721728698082,0.1049562530548618,2.537679406007131,0.017690329853741475,-0.24199792534564668,0.05670891944413601,1.3639590684476264,0.02942705359795151,2.0745127918868684,0.025321810788448543,2.524909061618499,0.01946976196881874,-0.5769260525508955,0.005038546255371626
2026-07-13,b,5,-1.5274642420851683,0.030283990449359217,3.2191115160783115,0.02143481292323539,0.07322931209109973,0.015079541548281407,1.4994981620076073,0.027981194091515515,2.505264734925118,0.03579211397855823,3.1980559010812364,0.02179468797561998,-0.6093180653397002,0.002063131029708979
2026-07-13,c,3,-3.759026938590454,0.2129646792319333,1.333259698417451,0.05916841385685787,-2.2170548472839346,0.07425738629689022,-0.8515197555876041,0.024822678387519677,0.3413487405064253,0.05155826308990973,1.3067940891046337,0.058963155080594,-0.2605721000682443,0.007198717860545159
2026-07-13,d,5,-3.035137871037362,0.1643185516354557,2.142593123515446,0.031527340689561464,-1.272919452372561,0.1146866110522913,0.11567326268277235,0.07017795233344634,1.249156995441275,0.04305880192215925,2.118872743170774,0.031109510218602122,-0.41859220443438944,0.011860579407406407
2026-07-13,e,3,-4.6514576103376335,0.2757052836932678,1.5443865011135713,0.004553710920726815,-2.8604988903989867,0.20133295747250715,-1.2432779078285756,0.11810951311170378,0.22473987233297713,0.05342223364857495,1.5063408551176507,0.005308246181849427,-0.23235692027811508,0.008995903507094042
