Repository: weiweiweiopen/solar-oracle-walkman

# Solar Oracle Walkman - IV Voiceprint Smart Contract
A smart contract that validates and stores IV voiceprints data of DIY solar cells and keep the measurements record on chain.

## Project Brief for Reviewers

Solar Oracle Walkman is a public research prototype that connects DIY DSSC measurement practice with an IV voiceprint smart contract and oracle-signed on-chain records.

### What the V1 prototype already demonstrates
- A working Solidity contract (`SolarOracleWalkman`) for validating and storing 7-value IV voiceprint-style data.
- EIP-712 oracle signature verification, timestamp freshness checks, duplicate IV hash prevention, and on-chain record storage.
- A Sepolia deployment and visual documentation of the DIY DSSC and the I–V tester used in this research context.

### Why DSSC I–V curves are treated as material voiceprints
In this repository, patterned/handmade DSSC measurement behavior is treated as a **material voiceprint** candidate: a physical co-factor signal derived from measured I–V response, not just a software identifier.

### Why the smart contract is only one layer
The V1 smart contract is one component in a broader **material event signature** and **energy provenance evidence** research framing. A complete system also needs reproducible measurement protocols, raw data handling, registry conventions, and careful claim boundaries.

### Validate IV Data
```javascript
const [isValid, reason] = await oracle.validateIV7Data([1200, 800, 1500, 900, 1100, 1300, 1000]);
```

# 2026-07-17 N719 LSV update

This dataset records the 2026-07-17 EC-Lab LSV measurements for boards A–K.

## Inclusion

- Included: boards `A–K`, two scans per board.
- Excluded: the separately labelled `6x6` board, by instruction.
- Boards `A–E` are compared with their 2026-07-13 enrollment templates.
- Boards `F–K` are first measurements and receive no cross-date identity verdict.

## A–E data-quality flag

**Status: `manufacturing_and_seal_confounded`.** A–E combine an aged-HSE cell cohort, a reused unrefrigerated N719 bath, and reportedly off-ratio, incompletely cured epoxy seals. These manufacturing conditions make the four-day identity comparison inconclusive; none is individually proven to have caused the current loss.

**HSE subflag: `aged_hse_sealed_cell_cohort`.** A–E were fabricated with HSE from an older bottle in which a pipette tip used only to aspirate that HSE had remained immersed for about 18 months. The cells were sealed after filling and were not refilled between 2026-07-13 and 2026-07-17. F–K used a separate, newer-year HSE bottle.

The EC-Lab exports are structurally valid acquisitions. Because A–E stayed sealed and received no new HSE between dates, the 2026-07-17 drop is a change in the same sealed cells over four days, not a fresh HSE exposure on measurement day. The newly reported off-ratio, incompletely cured epoxy makes seal-barrier failure, solvent loss, moisture/oxygen ingress, or direct leaching at the fill seal a leading explanation. HSE history, post-fabrication aging, contact, acquisition order, and electrode/session effects remain confounded.

A–E still produced 1.307–3.198 mA at 0 V on 2026-07-13 despite that fabrication history. The evidence therefore points to a rapid four-day trajectory change rather than cells that were inactive from the outset.

## A–E matcher result

**No A–E board passes both normalized cross-date views. Because incompletely cured epoxy seals, aged-HSE history, and an unquantified reused N719 bath are uncontrolled manufacturing variables, the scientific identity verdict is inconclusive rather than permanent identity loss.**

| board | I@0 V: 7/13 → 7/17 (mA) | raw nearest | max-abs nearest | z-shape nearest | same-label / 7/13 band (raw / max / z) | conclusion |
|---|---:|---:|---:|---:|---:|---|
| A | 2.525 → 0.469 (-81.4%) | D | B | A | 15.0× / 14.8× / 7.2× | Inconclusive pending matched manufacturing controls — aged HSE, reused N719, and off-ratio incompletely cured epoxy seals are confounded. Matcher outcome: Not re-identified — only z-score shape chose the expected label, and the distance exceeded enrollment variation. |
| B | 3.198 → 1.027 (-67.9%) | A | B | A | 27.1× / 36.0× / 19.6× | Inconclusive pending matched manufacturing controls — aged HSE, reused N719, and off-ratio incompletely cured epoxy seals are confounded. Matcher outcome: Not re-identified — only max-abs normalized chose the expected label, and the distance exceeded enrollment variation. |
| C | 1.307 → 0.126 (-90.3%) | D | D | A | 14.0× / 15.0× / 15.2× | Inconclusive pending matched manufacturing controls — aged HSE, reused N719, and off-ratio incompletely cured epoxy seals are confounded. Matcher outcome: Not re-identified against the 2026-07-13 references. At least one matcher view assigns the two repeat scans differently. |

File: data/lab/2026-07-17-n719/processed/group_summary.csv
date,group,n_scans,I_min_mA_mean,I_min_mA_sd,I_max_mA_mean,I_max_mA_sd,I_at_-0.6V_mA_mean,I_at_-0.6V_mA_sd,I_at_-0.4V_mA_mean,I_at_-0.4V_mA_sd,I_at_-0.2V_mA_mean,I_at_-0.2V_mA_sd,I_at_0V_mA_mean,I_at_0V_mA_sd,zero_cross_E_V_vs_SCE_mean,zero_cross_E_V_vs_SCE_sd
2026-07-17,a,2,0.07019700669292561,0.004856981246757003,0.46975660459561785,2.061555621952268e-05,0.28620873856295614,0.02647289606038531,0.39770065739301463,0.009331029246305194,0.44254778053243854,0.004934856600588808,0.4686563393860137,0.0003204342677210383,,
2026-07-17,b,2,0.11308264235655455,0.004849656158401855,1.0292813832109626,0.02365717166736855,0.6014706252690107,0.038186960094858974,0.8624185551244641,0.03913571636532179,0.96530671882802,0.03028621438549044,1.0268300468776927,0.023897543301373662,,
2026-07-17,c,2,-0.23229205734268896,0.026819124037601227,0.12768714836883285,0.17919628414606675,-0.05409471556625697,0.04377222655879538,0.031616379440914444,0.08935665889983849,0.08742878344648589,0.13895934718700398,0.12611136061492334,0.17788533940467482,-0.28568495742943584,0.3974111200942506
2026-07-17,d,2,0.013071150482491986,0.004255790019650565,0.30991499261422595,0.002774511711345594,0.12119079506155303,0.025745711548698643,0.22149638389456194,0.011296478275115667,0.2765419532322573,0.005891333626854582,0.30877042571410185,0.002728187197963762,,
2026-07-17,e,2,-0.5417404035140794,0.23208300476139412,0.30415094711563784,0.01597372455319926,-0.15692693359483423,0.10235769922992784,0.05531636939114326,0.033221699216320934,0.19750437091449569,0.0016228630149715667,0.30093644730837676,0.015633538505714733,-0.46892846993575893,0.053511339720675406
2026-07-17,f,2,0.12298244176171516,0.03874616113531267,1.8108198752564308,0.03338421534332914,1.2847649401233174,0.0001451836305870791,1.7153038908247922,0.03409612473090581,1.7828397154109266,0.033920365681096735,1.8099347133575168,0.03301009855417471,,
2026-07-17,g,2,-0.4026618337051746,0.0008001005524348538,0.8937310170043595,0.06701234350434812,0.18166847743671694,0.08048288977451241,0.5296358109297852,0.09007629291679435,0.7537212864903673,0.08200941165978645,0.8898823777782268,0.06733289417883494,-0.6731646512373552,0.0240674520595812
2026-07-17,h,2,-2.4039761649237734,0.18731305526402642,0.6463687192987306,0.9023132679233309,-1.1711451720982664,0.3026271339473622,-0.3187664095500367,0.4983001011445094,0.28461373186270683,0.7016738078650542,0.6366292393708446,0.8971725014147245,-0.2056756044353781,0.28643942221876684
2026-07-17,i,2,-1.6183936662144145,0.2937045641236886,4.009556195952676,0.44172559387630617,0.221100760022306,0.15180898687378946,1.9076097824169485,0.457290996687188,3.1196405156109086,0.4767326503091073,3.982288551130898,0.44266168274822604,-0.6221964086389226,0.01162996424119187
2026-07-17,j,2,-1.2442691736751137,0.35916006971269576,3.9267477989196777,0.6649948762445971,0.2942629618846635,0.0955150058106447,1.783740885287549,0.5007528655203821,2.9986028255369956,0.6753330550863951,3.8975839547722604,0.6655320730478878,-0.6372304196150474,0.0011972141123045889
2026-07-17,k,2,-2.410400886005826,0.13106390495886688,3.896118142388083,0.22086858255099856,-0.25000788328835377,0.04659871661880023,1.6337041190614796,0.17503156304866516,2.9303275992389786,0.21965911390842038,3.8681400264078074,0.22231732867514717,-0.5761478521703338,0.005857839540823183

File: data/lab/2026-07-17-n719/processed/scan_metrics.csv
date,group,sample,file,points_active,E_min_V_vs_SCE,E_max_V_vs_SCE,I_min_mA,I_max_mA,I_at_-0.6V_mA,I_at_-0.4V_mA,I_at_-0.2V_mA,I_at_0V_mA,zero_cross_E_V_vs_SCE
2026-07-17,a,a-1,N719_0717-a-1_C06.txt,799,-0.79093319,0.0079834452,0.06676260231724784,0.4697420271960171,0.26748957424101105,0.39110262333750223,0.439058309965979,0.4684297581423836,
2026-07-17,a,a-2,N719_0717-a-2_C06.txt,799,-0.78976732,0.0072274236,0.07363141106860338,0.4697711819952186,0.30492790288490124,0.40429869144852704,0.4460372510988981,0.46888292062964376,
2026-07-17,b,b-1,N719_0717-b-1_C06.txt,799,-0.78928757,0.007376337,0.1096534176005255,1.012553236701272,0.5744683668330358,0.8347454246959517,0.9438911312595701,1.0099319319555924,
2026-07-17,b,b-2,N719_0717-b-2_C06.txt,799,-0.789509,0.0072426968,0.1165118671125836,1.046009529720653,0.6284728837049856,0.8900916855529765,0.9867223063964699,1.0437281617997933,
2026-07-17,c,c-1,N719_0717-c-1_C06.txt,799,-0.789509,0.007544342,-0.2512560418151599,0.0009762406857176265,-0.08504635379361508,-0.03156832001133462,-0.010830313258700427,0.0003274308482071807,-0.004672859491849816
2026-07-17,c,c-2,N719_0717-c-2_C06.txt,798,-0.78974956,0.0069257785,-0.213328072870218,0.2543980560519481,-0.023143077338898862,0.09480107889316351,0.1856878801516722,0.2518952903816395,-0.5666970553670219
2026-07-17,d,d-1,N719_0717-d-1_C06.txt,799,-0.78941107,0.0066822744,0.01006185250029104,0.307953116568652,0.10298582783899542,0.21350856750270114,0.27237615127447606,0.30684130604607535,
2026-07-17,d,d-2,N719_0717-d-2_C06.txt,799,-0.7897867,0.0071968772,0.01608044846469293,0.3118768686597999,0.13939576228411066,0.22948420028642275,0.2807077551900385,0.31069954538212835,
2026-07-17,e,e-1,N719_0717-e-1_C06.txt,798,-0.78912503,0.0070021441,-0.3776329370491478,0.2928558181632646,-0.08454911036269919,0.0788076581895436,0.1986519083573189,0.28988186621704487,-0.5067667011226256
2026-07-17,e,e-2,N719_0717-e-2_C06.txt,798,-0.78899312,0.0063822363,-0.705847869979011,0.3154460760680111,-0.22930475682696924,0.031825080592742916,0.19635683347167243,0.31199102839970866,-0.4310902387488923
2026-07-17,f,f-1,N719_0717-f-1_C06.txt,799,-0.78883797,0.0066203149,0.1503801150454414,1.787213670202571,1.284662279793612,1.6911942898153864,1.7588543948174955,1.7865930488222237,
2026-07-17,f,f-2,N719_0717-f-2_C06.txt,799,-0.78941375,0.0065072766,0.09558476847798891,1.834426080310291,1.2848676004530228,1.7394134918341981,1.8068250360043574,1.83327637789281,
2026-07-17,g,g-1,N719_0717-g-1_C06.txt,798,-0.78966177,0.0067806831,-0.4020960771789168,0.8463461344892327,0.12475848030766977,0.46594225338417417,0.6957318753846131,0.8422708317074564,-0.6561463926801433
2026-07-17,g,g-2,N719_0717-g-2_C06.txt,798,-0.79058194,0.0068265027,-0.4032275902314324,0.9411158995194864,0.23857847456576411,0.5933293684753963,0.8117106975961214,0.9374939238489972,-0.6901829097945673
2026-07-17,h,h-1,N719_0717-h-1_C06.txt,798,-0.78906989,0.0067348634,-2.536426496505737,0.008336888795549224,-1.3851348706834958,-0.6711177901352618,-0.2115445758596596,0.0022324797263955443,-0.0031323465853314537
2026-07-17,h,h-2,N719_0717-h-2_C06.txt,798,-0.79002452,0.0070174173,-2.27152583334181,1.284400549801912,-0.957155473513037,0.03358497103518839,0.7807720395850732,1.2710259990152937,-0.40821886228542476
2026-07-17,i,i-1,N719_0717-i-1_C06.txt,798,-0.78889048,0.0069639613,-1.826074155171714,4.321903358806267,0.3284459240858221,2.230963347150014,3.4567414054575134,4.295297628773617,-0.6304200352188264
2026-07-17,i,i-2,N719_0717-i-2_C06.txt,798,-0.78972667,0.0067749545,-1.410713177257115,3.697209033099085,0.1137555959587899,1.5842562176838828,2.782539625764304,3.6692794734881793,-0.6139727820590187
2026-07-17,j,j-1,N719_0717-j-1_C06.txt,798,-0.78918046,0.0072312416,-0.9903046528498334,3.456525412472814,0.22672365357088414,1.4296551383794915,2.5210702427259775,3.426981712822958,-0.6363838613977046
2026-07-17,j,j-2,N719_0717-j-2_C06.txt,798,-0.78966939,0.0066012233,-1.498233694500394,4.396970185366541,0.36180227019844285,2.1378266321956065,3.476135408348014,4.368186196721562,-0.6380769778323903
2026-07-17,k,k-1,N719_0717-k-1_C06.txt,798,-0.78931808,0.0067520449,-2.317724710040622,3.739940469915211,-0.28295815180409767,1.5099381139080876,2.775005150244906,3.7109379357263323,-0.5720057341079151
2026-07-17,k,k-2,N719_0717-k-2_C06.txt,798,-0.78907758,0.0069105034,-2.50307706197103,4.052295814860955,-0.21705761477260985,1.7574701242148714,3.0856500482330507,4.0253421170892825,-0.5802899702327526
